Repository: liuke0205/AviationGraph

1.需要开启Neo4j服务：neo4j.bat console
2.问答功能需要开启Redis服务：点击redis-server.exe
3.注意py2neo版本 2020.0.0
4.项目所需库在requirements.txt里面
    生成requriements.txt ： pip freeze > requirements.txt
    使用requriements.txt ： pip install -r requriements.txt
5.*********************
6.0000000000
7.((((((()))))))

File: AviationGraph/DataProcess/txt/9-16-材料力学.txt
第16章	材料力学
16.1	拉伸和压缩
16.1.1	拉伸（压缩）基本公式
16.1.1.1 拉伸或压缩时的应力
与杆轴线垂直的剖面上的应力为
式中：
N——沿杆轴线作用的剖面内力；
F——剖面面积。
与杆轴线有倾角的剖面上的应力，见图16-1。
式中：σa——斜剖面上的正应力；
τa——斜剖面上的剪应力；
a——杆轴线与斜剖面法线夹角。
由此可见：
(1) 最大正应力，在与杆轴线垂直的剖面上，其值为σ；
(2) 最大剪应力在与杆轴线成45°的斜面上，其值为 ；
(3) 两相互垂直的剖面上的剪应力，大小相等、方向相反；
(4) 与杆轴线平行的剖面上的应力为零。
16.1.1.2 拉伸或压缩时的变形
长度为l的等剖面杆的绝对伸长为
式中：E——弹性模量；
Es——割线模量；
l——杆的长度； 
σp——比例极限。
相对伸长，即轴向应变为
相对横向收缩，即横向应变为
式中：μ——泊松比，其值等于 。
当轴力N和杆面积F沿杆长变化时
拉伸时ε为正，ε1为负；压缩时则相反。
不同材料的µ值不同，对各向同性材料而言，有了E和µ，材料的弹性性质就完全确定，其剪切模量G可用下式计算
16.1.2	拉伸（压缩）强度条件
拉伸和压缩时的强度条件
式中：σb——抗拉强度极限；
σ-b——抗压强度极限。
σa、σ-b由试验确定，对于有孔或切口的构件，σb就会降低。一般航空构件可用下式计算
式中：ab'——有孔试件的强度极限；
ab——无孔时的强度极限；
K——强度减弱系数（见表16-1)，表中列入了常用材料在单向静载下的强度减弱系数值。
拉伸或压缩时，轧纹方向对强度有影响，一般横纹方向的强度极限比顺纹方向小。
16.2	挤压
16.2.1	挤压基本公式
挤压应力通常是力除以挤压面积得到的，螺栓或铆钉对孔的挤压应力，则是除以接触面的投影面积得到，即
式中：σbr——挤压应力；
Qbr——挤压力；
Fbr——有效挤压面积。
但是，螺栓和铆钉连接的挤压强度受各种因素的影响，为计及这些影响，工程上按下列公式计算它们的许用挤压强度
式中：[σbr]——许用挤压强度；
K——挤压系数，取决于连接处的接触状态，通常分为静挤压系数和滑动挤压系数。
16.2.2	静挤压系数
表16-2给出了静挤压系数K，K=K1K2K3。
16.2.3	滑动挤压系数
表16-3给出了滑动挤压系数K。
16.2.4	挤压强度条件
构件包括螺栓、铆钉连接时的强度条件是
式中：
σbr——工作挤压应力；
[σbr]——许用挤压强度；
16.3	剪切
16.3.1	剪切基本公式
受剪切时的平均剪应力按下式计算
式中：
Q——剪切力或剪力；
F——受剪面积；
τs——剪应力。
受剪时的应力——应变关系为
式中
G——剪切模量；
Y——剪应变。
16.3.2	剪切强度条件
受剪时的强度条件是
式中：
[τs]——许用剪切强度，其值在表16-4中给出。
表中所列数据已为实践所验证，但和材料的技术条件矛盾时，应以后者为准。
16.4	扭转
16.4.1	自由扭转基本公式
扭转时的最大剪应力
式中：Mtor——剖面上的扭矩；
Wtor——抗扭剖面系数；
τtor——扭转时剖面上的最大剪应力。
扭转时的扭转角
长度为ι的非等剖面杆
式中：Jtor——剖面扭转惯性矩；
 ——相对扭转角（单位长度扭转角）。
长度为ι的等剖面杆
圆形或圆环形剖面的惯性矩和剖面系数，可按下列公式计算
式中：Jρ——极惯性矩；
R——外圆半径。
各种非圆形剖面的Jtor和τtor，max计算公式在表16-5中给出。
开口薄壁杆的横剖面，可以看成是若干狭长的矩形所组成，其剖面的几何性质可用下式估算
式中：bi——单元的长度；
δi——单元的厚度；
k——与剖面形状有关的系数，见表16-5；
i，n——单元的标号和总个数。
16.4.2	闭合薄壁剖面杆在自由扭转时的应力及变形
假定闭合薄壁杆剖面的剪应力沿厚度均匀分布，其方向与横剖面周缘相切。
对于单闭室剖面（见图16-3)剪应力为
式中：
q——沿周缘不变的剪流；
F——沿中心线所围面积，见图16-3阴影部分。
相对扭转角θ为
扭转惯性矩为
如果沿整个周缘厚度δ不变，则
式中：s——中心线周缘长度。
对于双闭室剖面，即具有一中间壁的剖面（见图16-4)，则对于第一和第二个周缘分别有下列变形方程
在上述两个方程式中有三个未知数q1、q2和θ。第三个平衡方程式为
将三个方程式(16-27~式(16-29)联立，即可求解双闭室的扭转问题。应用同样的方法，可求解有两个壁的三闭室剖面（见图16-5)的扭转问题。
16.4.3	扭转强度条件及塑性修正
扭转时应满足如下强度条件
式中：
τtor——扭转时的工作剪应力；
[τtor]——扭转时的许用剪切强度。
扭转时的许用剪切强度，通常根据试验结果或强度理论得到，例如：
(1)σb≤686MPa的钢制实心圆剖面短杆[τtor]≈σb；
(2)实心剖面铝合金杆[τtor]≈0.9σb；
(3)钢管和LY11、LY12铝合金管的[τtor]分别可查图16-6和图16-7(图中数据已考虑了塑性效应）。
当查得的[τtor]>σb时令[τtor]=σb，当用于其他σb值的材料时，须把查得的值乘以σb/700。
D——管外径；δ——管厚度；l——管长度
扭转时由于实心剖面的外层比内部先达到屈服点，塑性效应对其极限力矩有较大影响，通常可用下式计算塑性极限扭矩
式中：Mtor,p——考虑塑性效应后的极限扭矩；
Mtor,e——按弹性算得的极限扭矩；
K——剖面塑性系数，对理想塑性材料的杆，K可取值如下：圆形实心剖面，K=1.33；放行实心剖面，K=1.6；矩形实心剖面，K=1.7。
16.5	弯曲
16.5.1	弯曲基本公式
16.5.1.1 弯曲时的应力
假设梁在弯曲时其剖面保持平面，则剖面上任意点的正应力，见图16-8。
式中：σ——弯曲时的正应力；
M——剖面上的弯矩；
Jx——对形心轴的惯性矩。
剖面最外层纤维的最大正应力
式中：Wx——抗弯剖面系数，见第15章（几何特性）。
在非纯弯曲时，剖面上除弯矩M外还有剪力Q。假设剖面上任一点的剪应力方向与Q的方向平行，并距中性轴等距离的各点剪应力相等，则剪应力
式中：
b——该剖面的宽度；
Sx——对x轴的静面矩， ，'在求y=y0处的应力时，F0取y>y0部分面积。
显然，对于矩形剖面，当 。
16.5.1.2 弯曲时的变形
梁的挠度曲线（见图16-9)用下面微分方程表示
对于小挠度，可近似认为
对于式(16-36)进行两次积分，即得挠度y。
剖面的偏转角为
16.5.2	各类梁在弯曲时的计算公式表
16.5.2.1 等剖面直梁
表16-6-表16~11分别给出了悬臂梁、两端铰支双支点梁、双支点外伸梁、一端固支的双支点梁、一端固支的双支点外伸梁以及两端固支梁受平面弯曲时的内力、支反力与变形的计算公式。
16.5.2.2 等剖面曲梁
对于如图16-11所示的曲率半径为r的等剖面曲梁，表16-12给出了弯矩M、轴力N、剪力Q和自由端的挠度ƒ与转角θ的计算公式。假设梁的刚度很大，给出的计算内力公式中忽略了变形的影响。同时，假设横剖面尺寸与曲率半径r之比很小，以至弯曲应力可用直梁公式计算。
16.5.3	有轴向载荷的横弯曲
16.5.3.1 等剖面轴向压缩柱梁的弯曲
图16-2所示的等剖面柱，具有一对称面，分布力q(x)作用在该平面内，弯曲也发生在同一平面内。支柱两端中心受大小相等、方向相反的压缩力S作用，则称这种支柱为轴向压缩柱梁。
等剖面轴向压缩柱梁的弯矩方程的通式为
式中：C1，C2——取决于梁的长度、剖面系数、材料性质和载荷的常数；
f(q)——取决于q(x)；
  ——稳定性系数；
S——轴向压力，沿梁长度不变。
剪力方程式的通式为
剪力为零的点弯矩最大。当f’(q)=0时，在最大弯矩点处有
所以最大弯矩可表示为
C1、C2及f(q)可按下述步骤计算：
(1)先列出柱梁的微分方程
(2)求解微分方程的通解
式中：
a1，a2——积分常数，由柱梁端点条件确定；
y0——是方程的一个特解。
(3)求弯矩方程式的通式，即得C1、C2和f(q)即
由上述求解步骤看，用解析法求最大弯矩比较复杂特别是在复合载荷下更是如此。
表16-13给出了柱梁的弯矩计算公式，但表中未给出组合载荷下的弯矩公式，当变形不大时可按线性叠加原理计算，这时应注意轴向力S对每个分力矩的影响。在轴向压缩时，支点位移对支反力和弯矩的影响，按表16-14确定。	
16.5.3.2 等剖面轴向拉伸柱梁的弯曲
如图16-13所示的等剖面柱，具有一对称面，分布力q(x)作用在该平面内，弯曲也发生，在同一平面内。支柱两端中心受大小相等、方向相反的拉力作用，这种柱形梁称为轴向拉伸柱梁。
因拉伸力产生减荷力矩，它使横向载荷所产生的挠度减小。但通常挠度较小，因此拉伸力的影响也不显著。为简化计算，可以不考虑拉伸力的减荷作用，只把拉力和横向载荷所产生的弯曲应力叠加起来。
计算受拉柱梁的公式与计算受压柱梁的公式有相同的形式，但须以双曲函数代替三角函数，即	
式中：
S——轴向拉力。
弯矩和剪力可以表示为
挠度和偏转角的计算公式为
表16-15给出了计算轴向拉伸柱梁的公式。
16.5.4	连续梁
16.5.4.1 三弯矩方程式
如图16-14所示的两跨度连续梁，各跨度上承受均布载荷作用，三弯矩方程式的一般表达式为
关于式(16-48)的几点说明：
(1) q及y的方向以图16-14所示为正，若在某一跨度上q或y的方向改变时，则对应项应改变符号。
(2) y是支座的位移。
(3) 连续梁的跨度数目超过两个，则每一对跨度（有共同支点）列一方程式。若端部弯矩M，和M1和Mn+1的大小和方向已知，则联立解所得到的(n-1)个方程式。
(4) 若有一个或两个端部弯矩为未知值，则又相应地列出一个或两个表征端部支持条件的辅助方程式。如端部完全固支时，其旋转角应该等于零。
(5)支点反力的表达式
对于图16-14所示三支点梁，假设梁在支点分开后，各跨度之间互不影响，则支点"2"产生的反力为
式中，A’2、A"2分别为第一和第二跨度上的载荷在支点''2"上所产生的反力。
对于n个跨度的梁，中间支点"m"的反力为
端部支点的反力为
16.5.4.2 具有各种载荷形式的连续梁计算表
表16-16给出了在各种载荷形式下三弯矩方程式(16-48)右边部分的相应载荷项。
16.5.5	梁的复合弯曲
16.5.5.1 斜弯曲
如图16-15所示，梁的斜弯曲是两个平面弯曲的组合。离自由端x处横剖面上c点的正应力
式中：
P——与z轴成φ角的作用力；
M——P对所求剖面的弯矩
y，z——c点的坐标。
由式(16-53)可知，中性轴（应力等于零的点的连线）方程为
式中：z0，y0一一中性轴坐标。
显然，中性轴是通过剖面形心且在第二和第四象限中的一条直线，见图16-16。中性轴的表达式为
式中：β——中性轴与y轴的夹角。
剖面上最大拉、压应力为
剪应力可用叠加原理求得，但一般组合变形计算中它的数值较小，可以忽略。
斜弯曲时的挠度，是两个平面弯曲所引起的挠度之几何和。
16.5.5.2 弯曲与拉伸（或压缩）的组合
如图16-17所示，梁同时受横向力和轴向力的作用时，在横剖面上的c点产生的正应力为
式中，右边第一项为横向载荷引起的弯曲应力；z为c点的坐标；My的符号同平面弯曲；第二项为轴向力N引起的应力，N为拉力时为正。
16.5.5.3 偏心压缩（或拉伸）
如图16-18所示，偏心压缩（或拉伸）的梁实际上是两个平面弯曲与简单压缩（或拉伸）的组合。在垂直于轴线的任一剖面c—c一c一c上任一点B的正应力为
式中：
P——偏心载荷；
yp，zp——偏心距e分别在y和z轴上的投影；
y，z——B点的坐标；
Jy，Jz——分别为剖面对y、z轴的主惯性矩；
F——剖面c-c-c-c的面积
中性轴的方程为
式中：iz，iy一一剖面对主惯性轴z轴和y轴的惯性半径，且 。
显然，中心轴并不通过剖面的形心，它在y轴和z轴上的截距为
剖面c-c-c-c上的最大拉、压应力为
式中：y1，z1和y2，z2——分别为1点和2点的坐标。
16.5.5.4 弯曲和扭转的组合
如图16-19所示，梁受弯曲和扭转的联合作用。为求其应力，先分别求弯矩M和扭矩Mtor引起的应力。
M引起的正应力
Mtor引起的剪应力
显然，这是一个双向受力状态，它的主应力为
16.6	曲梁
16.6.1	曲梁基本公式
如图16-20所示的曲梁，当比值 时弯矩应力可按直梁公式计算， 时其正应力按下列公式计算 
式中：
F——剖面面积；
ρ——中性轴曲率半径，参见表16-17中的公式；
y0=R0-ρ——中性轴对剖面形心的位移；
R0——梁形心线的曲率半径；
y——由中性轴算起的纵坐标。
矩形剖面曲梁，其内缘和外缘的应力分别为
式中：
R1，R2——分别为内缘和外缘曲率半径；
h1，h2——分别为内缘和外缘离中性轴的高度。
剪应力计算公式与直梁相同。
16.6.2	曲梁中性轴半径ρ的计算
表16-17给出了曲梁中性轴曲率半径的计算公式。
16.7	接触应力
16.7.1	接触应力基本公式
16.7.1.1 基本假设	
目前工程计算中所用接触应力计算公式都是按赫兹理论给出的，其基本假设如下：
(1) 接触体为理想均匀各向同性弹性体；
(2) 接触表面的摩擦力忽略不计；
(3) 接触面的尺寸与接触体的曲率半径相比是高阶小量；
(4) 所加载荷为静载。
在上述假设下，原为点接触的物体受力后其接触表面呈椭圆形，接触表面上的压应力变化图为半个椭球体；原为线接触的物体受力后其接触表面呈矩形，接触表面上的压应力变化图为半个椭圆柱体，如图16-21所示。
点接触情况
线接触情况
式中：
σmax——接触面中心的最大压应力；
a，b——点接触时为接触椭圆的长、短半轴，线接触时b为矩形接触面的半宽度。
16.7.1.2 点接触的应力与变形公式
式中：
σmax——接触面中心的最大接触应力；
σ一一两接触体上离接触区域很远的任意两点沿压力线方向互相接近的位移；
P——接触总压力。
公式(16-68)中的a、b按下式计算
这里，ρ11，ρ12——物体1在接触点处的两个主曲率；
ρ21，ρ22——物体2在接触点处的两个主曲率；
E1，E2——接触体1、2的弹性模量；   
μ1，μ2——接触体1、2的泊松比。    
A和B按下式计算
其中：φ——ρ11和ρ12所在平面间的夹角。
公式(l6-68)~公式(16-71)中的系数na、nb、np、nδ，可以根据 值由表16-18查得。
若φ=0°(或90°)，E1=E2=E，µ1=µ2=0.3，则接触应力和变形公式(16-68)和公式(16-69)可简化为
16.7.1.3 线接触的应力与变形公式
式中：b——矩形接触面积的半宽度；
q——单位接触长度上的压力。
其他参数和符号同点接触情况。
表16-20给出了常见接触形式下的接触应力与变形计算公式，但表16-20中的公式仅适用于E1=E2=E和µ1=µ2=0.3。若不满足上述条件时，则应将表16-20算得的σmax和δ值乘以与K有关的修正系数，见表16-21。K按卞式计算
16.7.2	接触强度条件
由于接触应力具有明显的局部性，即接触面十分微小、接触面附近的应力很高，且材料处于三向受压的应力状态，所以可以承受很高的压力而不致破坏，破坏时的最大压应力一般远大于材料的强度极限σb。
接触应力的强度条件，应根据使用要求通过试验来确定；在缺乏试验数据时，可按最大剪应力理论或当量单向压缩应力理论以及塑性变形控制理论确定强度条件。有时也可以按压碎负载的使用要求确定强度条件。
16.7.2.1 许用接触应力
(1) 最大剪应力理论
根据最大剪应力理论，并考虑到高强度合金钢τb=0.6σb，在使用载荷下的许用接触应力等于(1.82~2.0)σb。这时的强度条件有
(2) 当量单向压缩应力理论
根据当量单向压缩应力理论，其使用载荷下的许用接触应力等于(2.1~2.5)σb。于是强度条件有
公式(16-75)和公式(16-75a)中的σmax为使用载荷下的最大接触应力。
(3) 压碎负载使用要求
试验表明，当钢球压碎破坏时接触面中心的最大压应力可高达10σb，但不应依此确定许用接触应力。考虑各种因素后，设计载荷下的许用接触应力，一般可以取(3.5~.5.0)σb。强度条件为
式中：σmax——设计载荷下的最大接触应力。
另外，点接触情况和线接触情况相比，其许用接触应力可取大一些(1.3~1.4倍）。
16.7.2.2 许用塑性变形
塑性变形控制理论认为，在静载荷下材料的接触强度取决于表层材料的塑性变形。强度条件公式化为
式中：σ——两个接触体在使用载荷下接触处的塑性变形量，可通过弹塑性接触分析求得；	
[σ]——使用载荷下的许用塑性变形量，是由使用要求确定的。
在滚动轴承中，一般规定接触点处总塑性变形量小于滚动体直径的 。
当两接触体均为钢件时，在使用载荷下滚动轴承中的流动体和一个滚道接触处总塑性变形的计算公式如下。
对于点接触：
式中：
P——使用载荷下滚动体和滚道接触处的正压力，N；
D——滚动体直径；
P11，P12，P21，P22——同16.7.1.2。	
对于线接触：
式中：leff——有效接触长度；
ρ1，ρ2——接触体主曲率。
线接触情况下，滚子和滚道接触处的塑性变形量沿滚子长度方向是不一样的，通常滚子中部塑性变形较小，端部塑性变形大。
16.8	应力和应变
16.8.1	应力	
图16-23给出了一个空间微元体的应力状态，微元体上的各应力以图示方向为正。
若已知一点处任三个互相垂直的平面上的应力，就能算出该点任一平面上的应力。通过物体上的每一点都可作出三个互相垂直的平面。如果在这三个平面上的剪应力等于零，则这些平面称为该点的主平面，其法线方向称为主方向，作用在主平面上的正应力称为主应力，用σ1、σ2、σ3表示，且σ1≥σ2≥σ3。
图16-24表示平面应力状态，在任一倾斜面上的应力为
主应力为	
主平面的位置按下式确定	
最大剪应力作用在与主平面法向成45°角的平面上，其大小按下式计算
16.8.2	应变
如图16-25所示，假设物体是小位移和小变形，则所研究的A点上的应变分量为
式中：u，v，w——分别表示A点沿x、y、z轴的位移分量；
εx，εy，εz——分别表示A点沿x、y、z轴的应变量；
γxy，γyz，γzx——一次为xy、yz、zx平面中的相对剪切变形（剪应变）。
A点上相对体积变形等于
A点上主变形方向就是角变形等于零的三个相互垂直的方向，主方向上的线应变称为主应变，用ε1、ε2、ε3表示，并有ε1≥ε2≥ε3。主应变和任意三个相垂直的轴线x，y、z方向上的线应变之间存在如下关系
16.8.3	应力和应变之间的关系——胡克定律
在弹性范围内，变形与载荷成正比，这就是胡克定律。
如图16-26所示，平面应力状态下应力与应变的关系式为
或者
相对体积变形为
式中：K——体积变形系数，由下式确定 
如图16-27所示空间应力状态下，应力与应变的关系式为
或者
式中： 为平均应变。
相对体积变形为
16.8.4	平面应力和应变的测定
利用应变花求主应变、主应力和主应力方向的计算公式如下
式中，系数A、B、C的计算公式见表16-22。
16.9	强度理论
强度理论，旨在用简单受力状态的试验结果建立复杂受力状态的强度条件。强度理论中的危险状态，包括断裂和流动。断裂有拉断和剪断，而流动是指塑性流动。强度理论中，通常用σ0来表示危险状态应力。航空结构强度计算中，可以用σb代替σ0，并且多半选用第三和第四强度理论。
16.9.1	第三强度理论——最大剪应力理论
第三强度理论认为，材料达到危险状态是由于最大剪应力到达简单拉伸（或压缩）的危险状态的最大剪应力的结果。
设单向拉伸（或压缩）时的危险应力为σ0，则此时最大剪应力发生在与σ0方向成45°的斜面上，其值为 。于是第三强度理论给出如下强度条件
对平面应力状态而言，τmx可按式(16-84)算得。
16.9.2	第四强度理论——应变能理论
第四强度理论认为，材料达到危险状态是由于单位体积的应变能成过了单向拉伸（或压缩）时的危险状态的单位体积应变能所致。
对平面应力状态，单向拉伸（或压缩）和剪切复合受力时，第四强度理论给出如下强度条件

File: AviationGraph/DataProcess/txt/9-29-复合材料结构计算1.txt
第29章	复合材料结构计算
29.1	复合材料结构力学特性和设计要求
复合材料是一种多相材料，它由两种以上性质不同的材料组成。主要组分是增强材料与基体材料。按纤维品种分类，有碳纤维复合材料、芳纶纤维复合材料、碳化硅纤维复合材料等；按基体品种分类，有树脂基复合材料、金属基复合材料、陶瓷基复合材料等。
本章主要介绍，由高性能连续纤维和树脂基体组成的先进复合材料。它们可用于主承力结构或次承力结构，其强度和刚度性能达到或超过铝合金，而其比强度和比刚度却远比铝合金高得多。因此，它是一个非常有前途的航空航天新型结构材料。当然，另一方面由于其各向异性特性和层合特性为结构分析和强度计算带来了许多麻烦。为了正确评估复合材料结构的强度，首先必须弄清复合材料结构的力学特性。
29.1.1	比强度和比刚度
比强度和比刚度，是材料性能的重要指标之一。复合材料的比强度和比刚度比金属材料高出许多，见表29-1。
29.1.2	层合特性和各向异性特性
金属材料是各向同性的均质材料，而复合材料则是各向异性的非均质材料。铺层设计是复合材料结构设计的重要内容，应充分利用铺层的正交各向异性特性和结构的层合特性，通过优化设计选取最佳铺层角、铺层百分比和铺层顺序，以获得满足强度、刚度等设计要求的最轻结构。
铺层设计的一般原则是：
(1) 除特殊需要外，结构一般采用均衡对称铺层，以避免耦合作用产生翘曲。
(2) 铺层的纤维轴线应与内力的拉压方向一致，最大限度地利用纤维轴向具有的高强度和高刚度特性。
(3) 铺层角一般选用0°、±45°、90°，并尽量采用成对的+45°和-45°层形成均衡铺层。
(4) 各方向的铺层应尽量交错铺设，同方向连续铺设的层组不应超过四层，以减小层间应力和避免树脂过早开裂分层。
(5) 暴露在外的层压板，在表层铺设±45°层以改善其抗压和抗冲击特性。
(6) 开口区应使相邻层的夹角尽可能取小，以提高层间强度。
29.1.3	复合材料结构强度设计原则
(1) 按许用应变设计的复合材料结构，一般应按使用载荷设计、按设计载荷校核，其中工作应变应取主应变。
(2) 结构强度计算用的许用值，分为使用许用值和设计许用值，分别对应于最大使用载荷和最大设计载荷。许用值的数值基准分A基准和B基准，它们分别对应于单传力通路的主结构和多路传力或破损安全结构。
(3) 复合材料结构的安全系数仍取自现行的强度规范或专门为型号制定的强度计算原则。
(4) 强度计算时一般应采用蔡－胡(Tsai-Wu)失效判据，其中相关项 取-0.5。
(5) 复合材料的力学性能受温度影响较大，因此当结构使用湿度范围较宽时应首先把结构使用温度划分温度区间，如-55~80℃、80~120℃、120~150℃等，然后材料的弹性常数选取相应温度区间测定的平均值。
而选取相应温度区间各飞行情况中的最大使用载荷作为设计载荷，同时取相应温度区间的许用值进行强度计算。
29.1.4	复合材料结构刚度设计原则
(1) 复合材料结构在使用载荷下不允许产生有害的变形，即不应当妨碍飞机的安全操纵和严重改变气动外形。
(2) 在使用载荷下不允许产生永久变形，复合材料结构永久变形即为永久性损伤。
(3) 注意利用复合材料的各向异性特性和层合特性，进行刚度优化设计，以减轻结构重量。
(4) 对有刚度要求的一般部位，弹性常数的数值基准选取对应温度区间的平均值；对刚度有特殊要求的结构部位，弹性常数的数值基准应选取对应温度区间的B基准值。
29.1.5	复合材料结构的疲劳特性
复合材料结构和金属结构的疲劳特性比较列于表29-2。
表29-2 复合材料结构与金属结构疲劳特性比较
对比项目	金属结构	复合材料结构
疲劳载荷类型	主要考虑拉－拉疲劳，以拉伸载荷为主的谱载荷疲劳	主要考虑压－压和拉－压疲劳，以压缩载荷为主的谱载荷疲劳
缺口敏感性	对疲劳载荷敏感，含缺口疲劳极限远低于缺口静强度	不敏感，含缺陷疲劳极限达到缺口静强度的 50%以上
湿热环境影响	一般不考虑	必须考虑，环境谱下进行疲劳试验或用环境因子修正
疲劳分散性	较小	很大，一般用载荷放大系数构成加重谱计及分散性
29.1.6	复合材料结构的冲击特性
一般来说，金属结构受低能量冲击损伤不会立即降低结构强度，但长期使用后会导致一个疲劳裂纹，然后缓慢扩展到临界尺寸危及安全。对复合材料结构而言，即便是目视不可检的低能量冲击损伤也会立即导致强度降低，但大多情况下损伤不增长。可见复合材料结构的冲击损伤有如下两个明显的特点：一是对冲击损伤的敏感性，二是损伤不增长，见图29-1。
29.1.7	各种因素对复合材料强度的影响
图29-2给出了各种因素对复合材料强度的影响程度。从图可以看出在所有缺陷／损伤中，冲击损伤是最为严重的损伤形式，特别是受压缩载荷时目视不可检冲击损伤，即可导致其压缩强度下降60%。此外，5.0%的分层缺陷和2%的空隙率仅使其强度下降30%；而环境影响通常只为15%左右。
29.2	复合材料性能数据
我国20世纪80年代末期自行研制的可用于M=2.0飞机的复合材料有T300/QY8911和T300/5405。它们相当于美国的G30-600/5245C，具有良好的韧性和耐高温性能，由T300高强度纤维和改性双马来酰亚胺树脂组成。
由于T300/5405和T300/QY8911性能相当，这里仅给出T300/QY8911和G30-600/5245C的性能。
本节所出现的符号及其意义如下：
单向层压板纵向拉伸强度			X，	  MPa
单向层压板纵向拉伸模量			E1t	  GPa
单向层压板纵向压缩强度			Xc	  MPa
单向层压板纵向压缩模量			Elc	  GPa
单向层压板主泊松比			ν1
单向层压板横向拉伸强度			Yt	  MPa
单向层压板横向拉伸模量			E2t	  GPa
单向层压板横向压缩强度			Yc	  MPa
单向层压板横向压缩模量			E2c	   GPa
单向层压板纵横向剪切强度		S	  MPa
单向层压板纵横向剪切模量		G12	   GPa
单向层压板弯曲强度			 	  MPa
单向层压板弯曲模量			 	 GPa
单向层压板短梁剪切强度			 	MPa
单向层压板纵向拉伸断裂应变		ε1t	%
单向层压板横向拉伸断裂应变		ε2t	%
单向层压板纵向压缩断裂应变		ε1c	%
单向层压板横向压缩断裂应变		ε2c	%
单向层压板纵横向剪切断裂应变		γ12	%
多向层压板纵向拉伸强度			σxt	MPa
多向层压板纵向拉伸模量			Ext	GPa
多向层压板纵向拉伸断裂应变		εxt	%
多向层压板横向拉伸强度			σyt	MPa
多向层压板横向拉伸模量			Eyt	GPa
多向层压板纵向泊松比			νx
多向层压板剪切强度			Sx	MPa
多向层压板剪切模量			Gxy	GPa
多向层压板纵向压缩强度			σxc	MPa
多向层压板纵向压缩模量			Exc	GPa
多向层压板纵向压缩断裂应变		εxc	%
多向层压板横向压缩强度			σyc	MPa
多向层压板横向压缩模量			Eyc	GPa
多向层压板纵向弯曲强度			 	  MPa
多向层压板密度				ρ	kg/m3
空隙含量					 Vv	%
纤维体积含量				Vf	%
纵向热膨胀系数				a1	1/K
横向热膨胀系数				a2	1/K
纵向湿膨胀系数				β1
横向湿膨胀系数				β2
热导率					λ	W/(m·K)
比热容					c	J/(kg·K)
相对湿度					RH	%
水分含量					Cv	%
热扩散系数				Dt	m2/s
玻璃化转变温度				Tg	℃
29.2.1	T300/QY8911性能数据
29.2.1.1 T300/QY8911层压板力学性能
T300/QY8911层压板力学性能在表29-3~表29-9中给出。
29.2.1.2 T300/QY8911层压板拉伸弹性模量和泊松比
T300/QY8911层压板拉伸弹性模量和泊松比的变化曲线，在图29-3和图29-4中给出。
29.2.1.3 T300/QY8911层压板的物理性能
T300/QY8911层压板物理性能，在表29-10与图29-5和图29-6中给出。
29.2.2	G30-600/5245C性能数据
G30-600/5245C单向层压板性能，在表29-11中给出。
29.3	复合材料许用值的确定
许用值是判断结构强度的标准。由于复合材料结构的各向异性和层合特性以及破坏机理有别于金属材料，确定许用值的方法也和金属不同。另一方面，复合材料结构通常按许用应变设计，同时采用按使用载荷设计、按设计载荷校核的方法，因此许用值也应提供使用许用值和设计许用值。
29.3.1	确定许用值的一般原则
(1) 复合材料许用值应适用于整个层压板系，即可能的铺层角、铺层百分比和铺层顺序的任一组合。
(2) 许用值的数值仅适用于其相对应的材料体系和按温度区间、水分含量确定的环境条件范围。
(3) 许用值一般取B基准，有特殊要求时设计许用值取A基准。
(4) 与许用值配套的弹性常数，一般以单向层压板的测试结果为基础，对各类多向层压板的弹性常数进行理论计算和试验测量，以理论值和实测值的偏差小于5%为标准修正单向层压板的弹性常数值后给出。
(5) 用于测定许用值的试样应当用多批原材料制成。测定拉伸、压缩、剪切许用值的试样，其铺层角均取0°、90°、±45°四种角度，而铺层百分比则应覆盖结构设计中所有可能选取的范围。试样尺寸应按相应标准。层压板的纤维含量偏差应小于2%。
试样分干态和湿态两种，湿态试样的水分含量应取层压板饱和水分含量的80%。试验温度应根据工作温度区间选取最低、最高和经常工作的三种温度。
(6) 开孔拉伸、开孔压缩、冲击后压缩三种情况均测定其破坏值，因此推算许用值时应除以适当的安全系数。
29.3.2	确定使用许用值的方法
29.3.2.1 确定拉伸使用许用值的方法
从下述三项试验测得的应变值中取较低的数值群，推算出拉伸使用许用值。
(1) 开孔试样在环境条件下进行单轴拉伸试验，测定其断裂应变。经统计分析给出由缺口控制的拉伸使用许用值。
(2) 非缺口试样在环境条件下进行单轴拉伸试验，测定基体不出现明显微裂纹所能达到的最大应变值。经统计分析给出由微裂纹控制的拉伸使用许用值。	 
(3) 开孔试样进行两倍寿命疲劳试验后测定剩余强度和破坏应变，经统计分析给出由缺口疲劳控制的拉伸使用许用值。
29.3.2.2 确定压缩使用许用值的方法
从下述三项试验测得的应变值中取较低的数值群，经统计分析给出压缩使用许用值。
(1) 测定层压板低能量冲击后的压缩破坏应变，经统计分析给出由低能量冲击后压缩控制的压缩使用许用值。低能量冲击试样尺寸及冲击能量见相应标准。
(2) 测定带销的开孔试样在环境条件下的压缩破坏应变，经统计分析给出由缺口控制的压缩使用许用值。
(3) 对低能量冲击后的试样进行两倍寿命疲劳试验测定剩余强度和破坏应变，经统计分析给出由冲击后疲劳控制的压缩使用许用值。
29.3.2.3 确定剪切使用许用值的方法
复合材料剪应力—剪应变关系由直线段和曲线段组成，其剪切使用许用值取下述两项试验测得的应变值中的较低值。
(1)用±45°层压板在环境条件下进行反复加载—卸载的拉伸（或压缩）试验，并逐步加大峰值载荷的量值，测定无残余应变下的最大剪切应变值，经统计分析给出剪切使用许用值。
(2)用±45层压板在环境条件下经小载荷加卸载数次后进行单调拉伸破坏，测定各级载荷下的应力、应变，绘制τ—γ曲线，取应力—应变曲线上线性段的最高应变值，作为统计分析数值群，经统计分析给出剪切使用许用值。
29.3.3	确定设计许用值的方法
根据层压板试样在环境条件下的单一载荷破坏试验数据，经统计分析后给出。选用何种统计分析方法应根据测试数据的分布确定。当数据随温度变化较大时，应按不同温度区间给出。
根据规范复合材料结构的安全系数也取1.5，其结果是复合材料结构在设计载荷下的安全裕度通常超过0.5以上。这种不合理情况，是由于复合材料的使用许用值偏低造成的。使用许用值之所以偏低，主要是考虑到低能量冲击对复合材料强度的威胁。
29.3.4	许用值的数值基准
复合材料使用许用值和设计许用值一般取B基准。当有特殊要求时设计许用值取A基准。A基准通常用于不进行结构验证试验的构件或单传力结构。多路传力的破损安全结构，一般取B基准即可。
29.3.5	许用值在强度计算中的应用
当没有复合材料结构件许用值时，强度计算中允许用材料许用值，这将是偏安全的，但也是保守的。经验表明结构件的许用值比材料许用值一般高10%，因此强度校核中应按结构件的许用值给出安全水平。
对复合材料结构进行强度校核时，应使使用载荷下的工作应变（含主应变）小于使用许用值，使设计载荷下的工作应变（含主应变）小于设计许用值。
对给定的材料体系，它们的使用许用值、设计许用值和相应的弹性常数业已由试验分析给定。因此，复合材料应力的使用许用值和设计许用值可由对应的许用应变乘以弹性模量获得。
众所周知复合材料结构的任意一点处各个铺层的应变是相同的，但应力则大不相同又因此用应力许用值作为强度标准时工作应力应取该点的平均值。
这种作法只能宏观控制强度水平而不能确切保证结构安全，这就是为什么复合材料结构通常按许用应变控制强度的原因。
先进复合材料的拉伸和压缩破坏应变超过10000µε，而拉伸使用许用应变值一般可达6000µε，但压缩使用许用应变值只有2700µε左右，这主要是受到冲击压缩破坏曲线的门槛值所控制。航空常用金属材料的使用许用值σ0.2均达到其破坏值σb的60%以上。由此可见，复合材料的压缩使用许用值明显偏低（仅为27%)。这个问题在29.3.6中专门讨论。
29.3.6	冲击损伤源和冲击压缩破坏曲线
复合材料结构的压缩强度对低能量冲击的敏感性引起了广泛注意。因为复合料结构遭受低能量冲击是不可避免的，而且可能遭受冲击的部位是随机的，冲击能量大小是不确定的，为了正确评估低能量冲击对复合材料结构强度的影响，首先必须澄清冲击损伤源。
据有关资料介绍，作用于军机表面的冲击损伤源及相应能量大小如图29-7所示。表29-12给出了冲击损伤源、损伤部位及冲击能量，该表只是分析预测值，而不是概率统计值。
冲击损伤源	损伤部位	出现频率	可检度	冲击类型	冲击能量
冰雹	全机垂直表面及朝上的水平表面	每年一次	目视不可检	小质量高速	<4.5J
工具掉落	朝上的水平面	每月一次	目视不可检	大质量低速	<8J
跑道碎石	朝下的机体表面	每个起落一次	目视不可检	小质量高速	<5J
维修平台更换设备	翼面前后缘及机身侧面	每月一次	目视可检	大质量高速	≈60J
鸟撞	机头、座舱及翼面前缘	概率小	明显可检	大质量高速	≥100J
战斗损伤	全部结构	概率小	明显可检	大质量高速	≥100J
离散源损伤	平尾及后机身	概率小	明显可检	大质量高速	≥100J
空中加油	机翼根部上表面及前机身表面	每月一次	可检/明显可检	大质量低速	≈100J
所谓冲击压缩破坏曲线，是指用不同冲击能量冲击后的试样在压缩试验中所得的剩余强度或破坏应变的连线。图29-8给出了典型复合材料冲击压缩破坏曲线。图可以看出有一个明显的门槛值，即当冲击能量超过穿透损伤对应的能量值之后，其破坏应变不再下降。
图29-8给人以启示，设计中以该曲线的门槛值作为使用许用应变值。则任何外来物冲击都不会对复合材料构成威胁。这种设计思想，正是把复合材料结构的应变控制在较低水平的原因。
设计许用应变，是按目视刚刚可检损伤确定的，这是因为目视刚刚可检损伤漏检概率较高，因此成为复合材料结构强度的潜在威胁。反之，目视明显可检损伤甚至可能100%地被检出，随之采取补强措施，所以并不危及安全。
根据目视刚刚可检损伤确定的设计许用应变，显然不可能和使用许用应变保持1.5倍的关系。因此，必须要求复合材料的强度计算，同时在使用载荷和设计载荷下进行。
根据目视刚刚可检损伤确定设计许用应变的方法，听起来严格，但实际上不然。因为目视刚刚可检损伤，没有一个量化的确定标准，而且层压板的厚度对其目视刚刚可检损伤有很大影响。在设计中，必须按所选定的层压板参数，用试验给出其合适的目视刚刚可检标准。在设计初期缺乏试验依据时，对板厚为3mm左右的军机机翼复合材料结构，可以选定8J作为目视刚刚可检损伤对应的冲击能量。
29.4	层压板力学基础
本节主要介绍铺层和层压板的力学行为，而且限于线弹性和小变形情况。铺层是复合材料的基本单元，它的刚度和强度是分析层压板的基础。
29.4.1	铺层的应力——应变关系
铺层的应力——应变关系因应力（或应变）状态的不同而不同，一般可分为三维和二维应力状态的应力——应变关系。
29.4.1.1 平面应力状态的铺层应力——应变关系
由于层压板的厚度相对于板的其他尺寸小，在复合材料结构的强度计算中可将铺层视为二维平面应力状态，即认为
只考虑σx、σy、τxy等面内应力分量。
铺层在正轴（纤维方向为1，垂直纤维方向为2的自身坐标）下的平面应力状态有σ3=τ23=τ31=0，故这时的应力—应力变化关系简化为
式中，Qij为正轴下的平面应力状态模量分量，且有
偏轴下铺层的应力——应变关系有
平面应力状态下求正轴刚度的转换公式见表29-13.
29.4.1.2 铺层的基本强度
铺层的基本强度也称复合材料的基本强度，是铺层在面内正轴向单轴应力或纯剪应力作用下的极限应力。它是符合材料强度计算中必不可少的基本性能数据。
、表29-14 基本强度的定义
名称	符号	定义
纵向拉伸强度	Xt	铺层或单向层压板刚度较大的材料主方向作用单轴拉伸应力时的极限应力值
纵向压缩强度	Xe	铺层或单向层压板刚度较大的材料主方向作用单轴压缩应力时的极限应力值
横向拉伸强度	Yt	铺层或单向层压板刚度较小的材料主方向作用单轴拉伸应力时的极限应力值
横向压缩强度	Ye	铺层或单向层压板刚度较小的材料主方向作用单轴压缩应力时的极限应力值
纵横向剪切强度	S	铺层或单向层压板在材料主方向作用面内剪应力时的极限应力值
29.4.1.3 铺层的失效准则
铺层的失效准则是利用基本强度建立的判别平面应力状态下铺层是否失效的准则。表29-15给出了常用的6个铺层失效准则。
① 失效准则习惯上不用不等式（≥）的形式。事实上，当等式左边的量小于1时不失效，而当等式左边量等于或大于右边量时即失效。另外，工作应力为代数量，正面正向为正，负面负向为正，否则为负；基本强度为绝对值。
有时铺层的失效准则用强度比方程去描述。所谓强度比，是指在作用应力下极限应力的某一分量与对应的作用应力分量之比值，强度比用R表示，即
式中：σi——作用的应力分量；
σi(a)——对应于σi的极限应力分量。
强度比R是安全裕度的一种度量，R的具体数值表明作用应力（或应变）达到失效时尚可增加应力（或应变）的倍数为R-1。
铺层的失败准则引入强度比定义后即变成强度比方程，它对给定的作用应力分量能定量地解出安全裕度。失效准则的强度比方程见表29-16。
29.4.2	层压板的刚度
本节的层压板刚度是基于经典层压板理论给出的，即假设层压板的各铺层是紧密粘结的，变形符合直法线假设，各铺层按平面应力状态计算，忽略εz，由此给出层压板的刚度特性。一般情况下，这种处理对复合材料结构的设计分析是适宜的。
层压板的强度，则通过铺层的强度分析来预测，因为层压板在外力作用下通常逐层失效。
29.4.2.1 层压板的内力
层压板的内力包括面内力和弯矩（包括扭矩）见图29-9。其定义见表29-17，是均按单位宽度定义。该表还给出了正则化内力，它们的量纲同应力量纲，因量纲相同便于比较。
29.4.2.2 层压板的应变
层压板的应变是指中面应变和中面曲率（包括扭率），而层压板中任意一点的应变，用其中面应变和中面曲率表达。它们的表达式见表29-18。
29.4.2.3 层压板的内力—应变关系式
层压板内力—应变关系式与应变—内力关系式以及半逆关系式见表29-19。
层压板内力—应变关系式的系数称为刚度系数，而层压板应变—内力关索远的系数称为柔度系数，这两种系数分别构成的矩阵为互逆矩阵。
式中：A——面内刚度矩阵
B——耦合刚度矩阵
D——弯曲刚度矩阵
α——面内柔度矩阵
β——耦合柔度矩阵
δ——弯曲柔度矩阵
对于对称层压板
式(29-16)中的a与d分别为对称层压板的面内柔度矩阵与弯曲柔度矩阵。
由半逆关系式还可知，当N=0时，M=(D-BαB)k，因此一般层压板的折算弯曲刚度为D-BαB。同样，当M=0时，N=(A-BαB)ε0，因此，一般层压板的折算面内刚度为A-BαB。
关于层压板的刚度系数与柔度系数的表达式在下面给出。
29.4.2.4 层压板的刚度系数表达式
层压板的刚度系数有面内刚度系数Aij、弯曲刚度系数Dij和耦合刚度系数Bij。面内刚度系数反映面内力与面内应变之间的关系；弯曲刚度系数反映弯矩（包括扭矩）与曲率（包括扭率）之间的关系；而耦合刚度系数则反映面内力与曲率或弯矩与面内应变之间的耦合关系。这些系数的表达式见表29-20，表中还给出了正则化的刚度系数，便于分析和比较。
29.4.2.5 压板的柔度系数表达式
由式(29-8)可知，层压板的柔度矩阵为刚度矩阵的逆矩阵，由此可得各分块柔度矩阵，即面内柔度矩阵α、弯曲柔度矩阵δ和耦合柔度矩阵β，其具体表达式见表29-21，表中同时给出正则化柔度矩阵，它们与正则化刚度矩阵之间的互逆关系为          
29.4.2.6 层压板刚度系数的计算
由于层压板是由一定厚度的铺层组成的，因此根据层压板刚度系数的表达式，可将其化为由各铺层模量求和的形式给出。在铺层材料相同、厚度相同且总层数n，为偶数的情况下（当总层数为奇数时，可将铺层厚度之半作为铺层即可使总层数变为偶数），层压板的刚度系数可按下式计算（见图29-10)
对于对称层压板，耦合刚度系数 =0，而 与 则可按下式计算
29.4.3	层压板的强度
层压板的强度有两种表示方法，即最先一层失效强度和反映最大承载能力的极限强度。
29.4.3.1 最先一层失效强度
最先失效的那个铺层失效时的层压板正则化内力，即为层压板的最先一层失效强度。
为了确定层压板最先一层失效强度，必须先进行层压板的各子层应力分析，然后利用强度比方程计算各子层的强度比，显然强度比最小的那一层最先失效，和它对应的层压板正则化内力，就是所求的最先一层失效强度。
29.4.3.2 极限强度
层压板在外力作用下通常是逐层失效的，导致层压板各子层全部失效时的层压板正则化内力，即为层压板的极限强度。
通过计算准确预测层压板的极限强度较困难，主要因为多向层压板的逐层失效过程很复杂，伴随逐层失效刚度在发生变化，这就要解非线性问题。求解这一非线性问题通常采用增量法或全量法。不论哪一种方法，遇到失效子层应立即进行刚度退化。
29.4.3.3 层板效应及现场强度
铺层的基本强度Xt、Xe、Yt、Ye、S是由单向层板的试验得到的，现在压板中的各子层所处的支持状态和单向层板中的子层不同，即层压板中各子层的基本强度受上下相邻层的制约，而且各子层的制约程度不同，取决于上下相邻层与该子层间的铺向角。这种现象称为层板效应，
而考虑了相邻层影响后的子层基本强度称为现场强度。
现场强度用符号X’t、X’e、Y’t、Y’e、S’试验和分析表明，层板效应影响最敏感的是Y’t和S’。现场强度按式(29-20)计算
式中：N——所研究的层（或层组）的层数；
Δθ——所研究的层（或层组）跟它相邻层的层间最小角度改变量；
Ci(i=1，2，…，8)——由试验给出的系数，当无试验结果时可暂按C1=1.3，C2=0.7，C3=2.0，C4=1.0和Cj=1，j=5，6，7，8。
29.4.4	层间应力和层间强度
按经典层压板理论，多向层压板中各铺层均按平面应力状态进行分析，不考虑垂直铺层面的应力和横向剪应力（即层间应力）。然而，在不少情况下层间应力是不能忽视的。例如，平板或梁在横向载荷作用下，其横截面内将产生剪应力，按照剪应力互等定律，必须出现层间剪应力；又如复合材料层压板所特有的自由边界效应也会造成层间应力。由于复合材料层压板抵抗层间应力的能力与基体强度同一个量级，故层间应力的存在很容易导致层间的分层破坏，而层间分层将会严重降低层压板的刚度与强度。因此，层间应力与层间强度是复合材料强度分析中不可忽视的一个问题。
29.4.4.1 层间应力
层间应力是使层压板产生分层破坏的一个重要原因。层间应力的形成，在横向载荷作用下是由于横向剪切内力的存在；而在层压板的自由边界，则是由于各铺层的泊松耦合系数或拉伸－剪切耦合系数的不相同在自由边界处形成一个三维应力状态的边界层区，在这个区域内存在着层间应力。铺层之间应力传递是通过层间应力实现并达到变形协调经验表明，边界层区域的宽度约等于层压板厚度。典型层压板边界层最大层间应力的近似计算公式在表29-23中给出。
层间应力的计算是三维弹性力学问题，解起来非常麻烦。可利用层压板的边界条件与铺层之间界面处的连续条件，采用有限元素法去求解。
29.4.4.2 层间强度
层间强度即指层间抵抗分层破坏的能力。目前研究分层破坏主要有两种方法。
(1) 材料力学方法，即根据层间应力直接确定分层破坏的发生；
(2) 断裂力学方法，即通过确定初始裂纹用断裂力学方法确定分层破坏的发生和扩展。层间强度，在材料力学方法中用层间拉伸强度和层间剪切强度表征；而在断裂力学方法中则用断裂韧性或临界能量释放率表征。
层间拉伸强度，是指层压板垂直于板面的拉应力，即层间拉压力σz，作用下的极限应力。层间拉伸强度是指单向层压板的层间拉伸强度，但是大量试验证明，无论是单向层压板还是多向层压板其层间拉伸强度基本相同。
层间剪切强度，是指层压板铺层之间的剪切强度，即层压板在层间剪应力作用下的极限应力。通常采取三点弯曲短梁试样测得，这时层间剪切强度由下式计算
式中： ——层间剪切强度;
Pb——三点弯曲短梁试验时的极限载荷；
b——短梁试样宽度；
h——短梁试样厚度。
实际试样往往存在一个小偏角θ（纤维方向与试样长度方向的夹角）时，需改用如下修正公式确定层间剪切强度
式中：K——偏角修正系数，其值按下式计算
其中：l——短梁跨度；
b——短梁宽度；
 , ——单向层压板偏角为θ时的面内柔度分量。
层间断裂韧性，一般也是指单向层压板的铺层之间沿纤维方向的层间断裂韧性。且将不同于纤维方向以及不向铺层方向之间的断裂韧性近似认为相同。
29.4.4.3 层间失效准则
层间失效准则，是用来判别层间应力作用下层间是否失效（即分层）的准则。
分析中可以近似认为层间剪切强度和层间断裂韧性，与层间剪应力方向、铺层方向无关。在这种假设下有如下一些准则：	
(1)	 最大应力准则
认为层间应力的最大值达到其相应强度指标时，即层间剪应力达到层间剪切强度或层间拉应力达到层间拉伸强度时，层压板发生层间失效。在既有层间剪应力τxz又有层间剪应力τyz时，其层间剪应力为两者之矢量和，大小为
(2)	层间应力相互作用准则	
认为层间剪应力满足如下失效准则时，层间失效
式中： ——层间剪切强度；
 ——层间拉伸强度。
(3)	平均应力准则
认为层间应力的平均值达到其相应强度指标种，层压板发生层间失效。
(4)	基体失效准则
认为层压板是由各向异性的铺层与各向同性的基体层组合而成的，因而基体层失效就发生层间失效。基体层间失效准则可以用各向同性材科的失效准则，一般可采用形状改变比能准则。
(5)	修正的三维失效准则
这是一类在铺层三维失效准则基础上修正了的层间失效准则，即将原来的三维失效准则中与应力分量σ3、τ13、τ23对应的强度参数改用对应的层间强度。
上述5种层间失效准则均属于材料力学方法。另一类层间失效准则属于断裂力学方法，这一方法要求计算能量释放率G，当能量释放率达到其相应临界值Gcr时认为层间发生失稳扩展导致分层破坏。
29.4.4.4 层间分层破坏影响
层间分层破坏对层压板的强度与刚度有重要影响，主要表现在：
(1) 对于横向载荷作用下的层压板，如果中面的层间应力大于层间剪切强度时，层压板会发生中面分层破坏，这就意味着一个完整的层压板分成两半，结果层压板的强度和刚度都将大大下降。
(2) 用有限宽层压板测试拉伸强度时，由于复合材料层压板特有的边界效应，有可能破坏首先发生在自由边界处（分层），从而导致测得的面内破坏强度失真（偏低）。
(3) 层间分层破坏，将大大降低层压板在压缩载荷下或剪切载荷下的失稳临界值。
(4) 孔边属于自由边界，也存在边界效应。复合材料孔边不但有应力集中还有孔边分层，因此强度计算中应给予足够重视。
总之，复合材料层压板的层间破坏是复合材料结构特有的问题，不但要从工艺上采取防止分层的措施，设计分析中也应尽量降低层间应力，提高层间强度。
29.5	复合材料结构有限元分析
由于复合材料层压板的固有特性，尤其是呈层性和各向异性特性，为复合材料结构的有限元分析带来了一定的难度。但工程实际结构中广泛采用对称均衡层压板，因此可以略去横向剪切效应和摆脱拉剪、拉弯耦合效应，采用平面应力假设使问题大大简化。
这样在有限元分析中仅需将其弹性矩阵更换为基于经典理论的等效面内刚度矩阵。复合材料结构的总体应力分析通常就是这样进行的，其精度工程上是可以接受的。
29.5.1	平面应力问题的有限元公式
图29-11表示铺层的偏轴方向。由于层压板的厚度相对于板的其他尺寸小得多，因此在复合材料的设计与分析中通常将铺层按平面应力状态去考虑，即认为
而只考虑σx、σy、τxy等面内分量。
同样，在正轴下的平面应力状态为
由于 ，Q12=Q21。这里Qij称为正轴下的平面应力状态模量分量。
铺层在偏轴下平面应力状态的应力——应变关系则简化为
平面应力状态下的应力转换公式为
相应的应变转换公式为
而正轴刚度和偏轴刚度的转换公式则为
在平面应力状态下，对于对称层压板来说由经典层压板理论其应变在厚度方向是均匀的，即各个子层具有相同的应变，因此有
式中：n——层压板的层数；
h——层板厚度；
Zk，Zk-1——分别为第k层上下表面的Z坐标值；
 ——第k层的偏轴模量分量。
在有限元分析中最常用的是二维等参元，下面简述八节点等参元的主要公式。
图29-12所示的八节点等参元，通常取如下的形函数
则有应变—节点位移关系
于是单元刚度方阵为
式中，t为层压板厚度；［ ］为层压板弹性特性，由式（29-33）确定；|J|为雅可比矩阵，由于对于等参元有
29.5.2	输入数据和结果输出
复合材料有限元分析所需的输入数据主要有：复合材料单层板的基本性能数据，如E1、E2、G12、ν1、ν2和Xt、Xe、Yt、Ye、S，组成层压板元素的各子层（具有相的偏轴角的层组）的厚度、偏轴角以及子层数等。当考虑湿热效应时，还应提供相应的输入数据。
输出结果主要包括：层板元素的平均应力、平均应变和主应变；各子元素的正轴应力和正轴应变，以及按Tsai-Wu准则判断的剩余强度等。
29.5.3	强度校核
按冲击损伤容限设计的复合材料结构，通常其设计许用应变值较低，但强度校核中首先应保证在设计载荷和使用载荷下的层压板元素的主应变分别控制在设计许用应变和使用许用应变之下。同时应保证在设计载荷之下所有子层元素满足Tsai-Wu准则要求。另外，受压区和压剪复合受载区应按层压板的稳定性要求去判别强度。对连接区的强度应通过二次应力分析给出结论。

File: AviationGraph/DataProcess/txt/9-29-复合材料结构计算2.txt
29.6	层压板的稳定性
工程上多采用铺层组数较多的均衡对称层压板壳，对于这类层压板壳采用正交各向异性板壳理论求解屈曲载荷就可达到足够的精度。因此，这里主要给出根据正交各向异性板壳理论进行屈曲分析的方法及相应公式。
具有正交各向异性特性(D16=D26=0)的对称层压板包括：
(1)	对称正交层压板；
(2) 主方向平行或垂直于板边的单向层压板；
(3) 含±45°铺层组数较多（>8)的均衡对称π/4层压板；
(4) 铺层组数较多(>8)的均衡对称斜交层压板。
29.6.1	正交各向异性矩形平板的轴压屈曲
29.6.1.1 四边绞支时的轴压屈曲（图29-13)
其屈曲载荷的计算公式为
式中：Nx——单位长度上轴压层曲载荷；
m——沿板的x轴方向的屈曲半波数。
计算时可取m=1，2，3，.…，计算相应的一组Nx，其中最小的Nx即为板的屈曲载荷Mx,cr。
当板的长宽比 时(m=l，2，3，…），板的屈曲载荷可直接按下式计算
上式也是无限长板(a/b→∞)的屈曲载荷计算公式，一般当a/b≥4时即可近似按式(29-43)计算。
四边铰支矩形板的轴压屈曲载荷可按下式计算
屈曲载荷与板的长宽比以及板的刚度有关，图29-15中给出了在(D12+2D66)/D22=1时，D11/D22=0.1、1、10的板的屈曲载荷系数Kx随长宽比a/b的变化曲线，其中Kx=Dx(b2/D22)。
29.6.1.2 四边固支时的轴压屈曲（图29-16)
其屈曲载荷按下式计算
对于a/b≥4的长板，屈曲载荷可按下式计算
与公式(29-43)相比，固支情况比铰支情况的屈曲载荷有显著提高。
29.6.1.3 两加载边铰支、两侧边固支时的轴压屈曲（图29-17)
其屈曲载荷按下式计算
29.6.1.4 两加载边固支、两侧边铰支时的轴压屈曲（图29-18）
其屈曲载荷按下式计算
29.6.2	正交各向异性矩形平板的剪切屈曲受载情况（如图29-19和图29-20)
四边铰支和四边固支情况下，剪切屈曲载荷的计算公式为
但其中的剪切屈曲系数Ks在铰支与固支时不同，可按无量纲参数α、β分别从图29-21和图29-22中查取，其中 。
29.6.3	正交各向异性矩形平板在压剪复合载荷作用下的屈曲（图29-23)
其屈曲载荷按如下相关方程计算
 、 分别为单轴压缩和纯剪时的屈曲载荷。式(29-50)给出的相关曲线见图29-24。当作用载荷点落在图29-24中相关曲线与坐标轴所围区域之内（即式(29-50的左端之和小于1时），则不发生屈曲，反之发生屈曲。
工程上，通常用图29-24计算屈曲安全裕度。当作用载荷给定后，计算Rx和Rxy即可得到图中的M点，连接0M并延伸与相关曲线交于N点，于是屈曲安全裕度为
29.6.4	加筋层压平板的屈曲
在翼面上取相邻翼肋间的蒙皮壁板，忽略蒙皮的微曲率和桁条间的不平行度，则可近似认为是桁条相互平行的纵向加筋平板。本节主要介绍这类加筋板在均布轴压和剪切载荷作用下的屈曲分析方法。
加筋板的主要屈曲形式为：局部屈曲、总体屈曲、后损破坏等。
加筋间的蒙皮会局部屈曲，薄壁桁条的凸缘或腹板也可能局部屈曲。但是，桁条先局部屈曲是不合理的，因为这将显著降低加筋板的承载能力，设计中应尽量避免这种情况的发生。为此一般应把桁条设计得稍强，使桁条间的蒙皮先产生局部屈曲。
29.6.4.1 加筋层压平板的局部屈曲
(1) 桁条间蒙皮的局部屈曲
桁条间的蒙皮板长宽比一般比较大，可作为长板考虑。长边的边界条件应根据桁条与蒙皮的弯曲刚度以及桁条本身的扭转刚度，简化成铰支或固支。设计中一般都要求桁条具有隔波作用，简化计算中把桁条的支持常作为铰支边界考虑。当桁条很强时，也可按固支边界处理。实际上，桁条对蒙皮的支持介于铰支和固支之间，因此上述处理都是近似的，会引入误差。所以，有条件时应辅之以相应的试验获得修正系数，以改善计算精度。
a. 蒙皮在纵向轴压Nx作用下的局部屈曲
当蒙皮的长宽比大于或等于4时可按长板处理，这时短边的支持效应可以略去。长边按铰支考虑时，屈曲载荷按式(29-46)计算；长边按固支考虑时，屈曲载荷按式(29-47)计算。
对于只含0°、90°和±45°铺层的长层压平板，在确定初步尺寸时还可以按铺层百分数，由图29-25和图29-26查取轴压屈曲载荷系数Klo，然后按下式估算屈曲应力
式中：σx,cr——轴压屈曲应力；
t——层压板厚度；
b——层压板宽度。
当蒙皮不能按长板处理时，可按29.6.1中的方法按矩形板计算板的屈曲载荷。
b. 蒙皮在剪切载荷Nxy作用下的局部屈曲
在各种典型边界条件下的剪切屈曲载荷可按式(29-49)计算。
对于只含0°、90°和±45°铺层的长层压平板，在确定初步尺寸时也可按铺层百分数，由图29-27和图29-28查取剪切屈曲系数Kso，然后按下式估算板的屈曲应力
式中：τxy,cr——轴压屈曲应力；
t——层压板厚度；
b——层压板宽度。
c. 蒙皮在压缩和剪切复合载荷作用下的局部屈曲
对于可当作正交各向异性板的蒙皮，可按式(29-50)计算。
(2) 桁条的局部屈曲
对于开口薄壁剖面桁条的凸缘，一般当作一个长边自由另一个长边铰支的长板处理，凸缘的轴压屈曲载荷可按下式计算
式中：Nx,cr——单位宽度上轴压屈曲载荷；
b——凸缘宽度；
L——衔条长度。
对于薄壁桁条腹板，一般可当作两长边铰支处理，其局部屈曲载荷按式(29-43)计算。
29.6.4.2 加筋层压平板的总体屈曲分析
(1) 加筋层压平板在轴压载荷作用下的总体屈曲
对于桁条多于三根的长加筋层压平板，一般可以忽略其两侧边的支持效应，将加筋板当作组合宽柱处理，计入横向剪切效应的加筋板欧拉屈曲载荷计算公式为
式中：Pe——加筋板的欧拉屈曲载荷， ；
L——加筋板长度；
c——加筋板端部支持系数（见表29-24)；
(EI)x——加筋板的等效x轴向弯曲刚度；
G——桁条中竖直腹板的等效剪切模量；
λ——形状系数，不同剖面形状λ值不同，如帽形桁条λ=1，矩形截面桁条λ=1.2；
 ——桁条中竖直腹板的剖面积（腹板不垂直于蒙皮时，取垂直于蒙皮方向的投影值）。
对于图29-29所示帽形加筋层压板，总体屈曲载荷的修正欧拉公式为
式中：s——典型单元的剖面宽度；
L'——加筋板的有效长度， ；
c——加筋板端部支持系数，见表29-24；
 ——桁条中腹板的刚度系数A66；
 ——桁条中腹板宽度在垂直于蒙皮方向的投影值， =b2sinα；
 ——典型单元（见图29-29)的等效x轴向弯曲刚度
其中：bk——第k个板元的剖面宽度；
tk——第k个板元的厚度
zk——第K个板元剖面中心到计算参考轴的距离；
 ——整个典型单元剖面中心轴到计算参考轴的距离， 按下式计算
这里，Ektk为第k个板元的轴向压缩刚度， ，其中A11,k、A12,k、A22,k为第k个板元的面内刚度系数。
(2) 加筋层压平板在剪切载荷作用下的总体屈曲
长加筋层压平板，在四边铰支条件下的总体剪切屈曲载荷可按下式计算
式中：α——加筋板的短边长度；
θ——加筋板的折算弯扭刚度比， ；
这里Dx、Dy、Dxy分别为加筋板绕y轴、x轴的弯曲刚度和扭转刚度；vx、vy分别为加筋板的x和y方向的泊松比。
对于帽形加筋层压平板，当加筋等间距排列时，可按下列公式近似计算其等效弯曲刚度（见图29-29)
式中：s——加筋板典型单元宽度，s=b1+2b4；
 ——帽形型材与蒙皮所围的闭剖面面积；
η——降低系数，一般取η=0.3；
A66,k，D22,k——第K个板元的刚度系数A66、D22。
α、D见图29-29， 
29.7	复合材料机械连接强度
29.7.1	机械连接的破坏模式
复合材料结构的机械连接可能出现的破坏模式有：连接板的挤压破坏、拉伸破坏、剪切破坏、劈裂破坏，以及紧固件的剪切破坏和拉脱破坏等。连接接头的破坏模式，主要与连接的几何参数和铺层有关。
29.7.2	连接接头的几何参数选择
连接接头的几何参数定义，见图29-30。
(1) 边距、端距的选择
为保证复合材料连接接头仅发生挤压破坏，连接接头几何参数应按表29-25选取。
(2 )紧固件直径的选择
紧固件直径的选取，应使本身的剪切破坏与被连接板的挤压破坏同时发生。这时存在下列关系式
式中：d——紧固件直径；
t——被连接板厚度；
[σbr]——被连接板的许用挤压强度；
[τb]——紧固件的许用剪切强度。
(3)被连接板的孔径与厚度关系
采用埋头紧固件时，推荐用100°埋头紧固件，此时被连接板孔径与厚度关系可按表29-26选取。
29.7.3	连接区的铺层设计
连接区的孔边有较大应力集中，导致层压板承载能力下降。为提高复合材料连接接头的强度和柔性可采取如下措施：
(1) ±45°铺层比例不低于40%，90°铺层比例不低于10%，0°铺层比例不低于25%；
(2) 在连接区加软化条带，即铺设高强度玻璃纤维或芳纶铺层；
(3) 增加铺层层数，使连接区局部加厚。
29.7.4	螺母拧紧力矩
适当的拧紧力矩能显著提高连接接头的强度，对不同螺纹直径推荐的拧紧力矩值，见表29-27。
29.7.5	螺栓连接强度
本节给出的数据均由T300/4211复合材料层压板的试验得到，其中，除环境影响系数只适用T300/4211外，其他数据可用于一般碳纤维／环氧树脂复合材料。
29.7.5.1 开孔及应力集中系数
由于复合材料层压板具有各向异性性能，开孔产生的应力集中效应不仅与几何尺寸有关，还与层压板的工程弹性常数有关。即使几何尺寸相同，不同铺层层压板的应力集中系数差别也很大。大多数层压板的应力集中效应要比金属严重。通常0°层所占比例愈大，应力集中愈严重，而±45°层具有降低应力集中的作用。
图29-31给出了T300/4211复合材料层压板受轴向载荷、板宽－孔径比为5时的弹性应力集中系数Kt。
值得指出的是，如果含孔层压板的许用强度值，是由层压板的许用强度值除以图29-31给出的应力集中系数得到，其值将过于保守。
29.7.5.2 单钉连接强度
本节数据不仅适用于单钉连接，也是多钉连接强度的基础。这里给出的数据，均为常温、干态情况下的试验得到。
(1) 挤压强度
为充分发挥复合材料的承载能力，连接设计中几何参数的选择一般均要求仅产生挤压型破坏。因此，挤压强度是连接设计的基础。初始挤压破坏强度σbr,ini，是指载荷—位移曲线上第一拐点所对应的值；最大挤压破坏强度σbr,max，是指承受最大载荷所对应的值。
图29-32和图29-33分别给出了T300/4211复合材料层压板的初始挤压破坏强度σbr,ini和最大挤压破坏强度σbr,max。试件孔径为5mm，板宽大于5倍孔径，端距不小于4倍孔径，孔径－板厚比在1.5~3.0之间。夹具为钢制，受力形式为单剪，采用30CrMnSiA钢制螺栓和螺母，垫圈内径5.5mm，外径10mm、拧紧力矩为3.92N•m。
(2)挤压强度宽度修正系数Cw
当板宽－孔径比(W/d)<5时，应用图29-34给出的宽度修正系数Cw去修正图29-32和图29-33上得到的值。图29-34的Cw对应三种层压板，它们的参数列于表29-28中。
(3)挤压强度端距修正系数Cδ
当端距－孔径比(e/d)<4时，应用图29-35给出的端距修正系数Cδ去修正图29-32和图29-33上给出的值。图29-35的Cδ对应三种层压板，其参数同表29-28。
(4) 挤压强度载荷方向修正系数Cp
图29-32和图29-33给出的挤压强度，是当载荷方向与0°纤维方向一致的情况下得到的。当载荷
方向与0°纤维方向不一致时，应用图29-36给出的载荷方向修正系数Cp去修正图29-32和图29-33上得到的值。图29-36仅对应于表29-28中层压板代号B。
(5)孔径－板厚比的影响
在有侧向约束（如螺母拧紧）的情况下，对于薄板当孔径－板厚比在l.5~3.0范围内，孔径－板厚比对挤压强度无显著影响。
(6)埋头孔的影响
对100°埋头窝，当窝深为板厚的3/5时挤压强度约下降25%。
(7)单剪受力的影响
单剪连接接头的挤压强度，由于偏心载荷使其挤压强度比双剪略有下降。但对薄板，单剪对最大挤压破坏强度影响不大，而其初始挤压破坏强度降低20%左右。对厚板，单剪的影响较大，应通过相应试验给出挤压强度。
(8)环境影响
图29-32和图29-33是在常温、干态情况下得到的。在82℃和吸湿1%时，对于表29-28中的层压板B，挤压强度下降17%。
综上所述，许用挤压强度可用下式表示
式中：Cw一一挤压强度宽度修正系数；
Ce一—挤压强度端距修正系数；
Cp一—挤压强度载荷方向修正系数；
K一—考虑初始破坏、环境、单剪、埋头等因素的修正系数，通常K=0.5~0.65；
σbr，max——最大挤压破坏强度。
29.7.5.3 多钉连接强度
复合材料结构由于其各向异性和脆性特点，加载到极限载荷时的各钉承载比例和初始载荷时几乎相同。如果已知各钉的承载比例，则可取其载荷方向上承载比例最大的钉孔，按单钉连接进行强度校核。
图29-37给出了双排（行）钉和四排（行）连钉接的载荷分配比例。数据对应于表29-28中层压板B，夹具为钢制，其刚度远大于试件刚度。
29.7.5.4 强度校核
这里给出单钉连接时连接板和紧固件的强度校核方法。
(1)连接板的强度校核
单钉连接接头的拉伸、剪切和挤压强度，分别按下列各式进行强度校核。单钉连接接头的几何参数定义见图29-38。
a. 拉伸强度
式中：P——外载；
W——板宽或钉间距；
d——孔径；
t——钉孔处的板厚；
[σt]——许用拉伸强度。
b. 剪切强度
式中：e——端距；
[τs]——许用剪切强度。
c. 挤压强度
式中：[σbr]——许用挤压强度。
(2) 紧固件的强度校核
紧固件的剪切强度按下式校核
式中：[τ]——紧固件的许用剪切强度。
复合材料制孔最常见的缺陷为孔边劈裂和分层以及孔壁损伤。允许的孔边一侧损伤范围应小于 。
29.7.6	紧固件
本节介绍适于复合材料结构的常用钛紧固件。
29.7.6.1 紧固件的选择
为防止电化腐蚀，复合材料结构应选用与它的电位相近的釱、钛合金、不锈钢、蒙乃尔合金等金属 制成的紧固件。目前应用最多的是钛合金。铆钉一般选用纯钛(TA1)、钛铌合金(Ti55%-Nb45%)和蒙乃尔合金。
(1) 高锁螺栓（见图29-39与表29-29)
(2) 螺栓（见图29-40与表29-30、表29-31)
(3) 100°埋头拉铆型钛环槽钉（见图29-41与表29-32)
(4) 大底脚螺纹抽钉
图29-42~图29-44为六角头（MBF2011系列）、100°埋头(MBF2012系列）、130°埋头(MBF2013系列）大底脚螺纹抽钉，是美国Monogram航空紧固件公司产品。表29-33中给出了它们的力学性能。
29.8	复合材料结构冲击损伤容限设计
在29.1.7中给出了各种损伤对复合材料结构强度的影响程度，并指出了低能量冲击损伤覆盖了其他各种损伤成为对复合材料结构最具威胁性的影响因素。考虑到复合材料结构在加工制造和服役使用的全寿命期内，遇到外来物冲击损伤的不可避免性和引入这种损伤在时间上和部位上的随机性，设计中认定复合材料结构存在刚刚可检损伤是合理的和安全的，这就是为什么复合材料结构要进行冲击损伤容限设计的出发点和基础。冲击损伤容限设计中，复合材料被视为不可检结构。
29.8.1	初始损伤假设
根据损伤容限的定义，含缺陷和损伤的复合材料结构，应在规定的使用期内具有足够的剩余强度。这里所指的缺陷和损伤包括制造缺陷和使用损伤。使用中低能量冲击造成的损伤，由于用常规的目视检测方法很难检出，故把它归入初始损伤之中。
对目视不句检的低能量冲击损伤，一律采用目视刚刚可检的损伤尺寸作为初始损伤尺寸。产生这一损伤所需的冲击能量值，是设计所关注的冲击能量水平。由于该冲击能量值是结构厚度的函数，所以对不同的结构部位要根据该部位可能受到的外来物冲击损伤源确定冲击能量的上限值。
对军用飞机，初始缺陷／损伤尺寸假设见表29-34。
对民用飞机，初始缺陷／损伤尺寸建议取表面出现直径6.5~7.5mm、深0.4~0.5mm凹坑的损伤或2m外目视可检的损伤。
29.8.2	冲击损伤容限设计要点
可以用建立在含孔试样试验数据基础上的设计数据，来考虑除低能量冲击损伤以外的所有常见制造缺陷（如空隙、分层、含缺陷紧固件孔等）对强度的影响。例如，对T300/5208和AS6/2220-3，用含6.35mm直径充填不受载孔的试样试验数据进行设计，可以覆盖的制造缺陷包括2%的空隙率、直径38.1mm圆面积分层以及常见的含缺陷紧固件孔和表面划伤。
低能量冲击损伤对强度的影响，一般通过限制设计许用应变的方法来解决，即用冲击压缩破坏曲线的门槛值确定压缩应变许用值。这就保证了所设计的复合材料结构，其工作应变总是处于冲击压缩破坏曲线的门槛值之下，把冲击对复合材料强度的威胁包容在设计许用应变之中。这就是复合材料结构冲击损伤容限设计思想的要点和核心。这种设计思想以及相应的设计方法在20世纪80年代以前国际上占据着统治地位，它主要起源于试图完全消除和解决低能量冲击对复合材料强度的威胁。
这种设计思想的优点是不言而喻的，由于控制所设计结构的工作应变低于冲击压缩破坏曲线的门槛值，消除了冲击威胁也就保证了结构的安全。但是，这种设计思想的缺点也是明显的，即许用应变值太低（通常只有破坏应变的30%，而金属的压缩许用应变大都超过其破坏应变的60%)，无法发挥复合材料比强度高的潜能，使复合材料的减重效果不理想。
29.8.3	静力覆盖疲劳和损伤不扩展特性
按冲击损伤容限思想设计的复合材料结构，即用冲击压缩破坏曲线的门槛值确定设计许用应变，并以此控制所设计的结构工作应变低于这个许用应变值的复合材料结构，因其工作应变较低，加之复合材料的疲劳极限又比金属高得多，导致了静强度覆盖疲劳难度的局面，
这就是所谓“静力覆盖疲劳”和“损伤不扩展”。大量的国际国内实践经验，已充分证实了这个结论。值得指出的是，复合材料结构的“静力覆盖疲劳”和“损伤不扩展”特性是有条件的，这个前提条件就是“是否按冲击损伤容限设计思想设计了”这个结构。
这个结论对设计非常有价值，因为有了这个结论，设计中就可以省去许多疲劳和损伤扩展方面的计算和分析工作，把主要精力放心地投入到静强度方面。
29.8.4	冲击压缩破坏曲线绘制
复合材料结构的冲击损伤容限设计中，冲击压缩破坏曲线占有重要地位。所谓冲击压缩破坏曲线就是，取典型结构部位的层压板元件或结构件，然后用不同能量冲击后进行压缩破坏试验测得其剩余破坏应变，最后给出纵坐标为剩余压缩破坏应变、横坐标为冲击能量得到的曲线。通常取5个能量级，每个能量级取5个试件。图29-45给出了T300/QY8911典型层压板的冲击压缩破坏曲线。
严格地讲，对结构的不同部位、不同铺层、不同厚度，均应选取典型结构件分别作冲击压缩破坏曲线才能给出各自的设计许用应变。而设计初期和研制阶段，只能通过典型元件的冲击压缩破坏曲线获取设计许用应变的参考值。经验表明，用结构件试验得到的许用应变值比用元件试验得到的许用应变值高10%左右。
29.8.5	冲击损伤容限分析
损伤容限分析包括剩余强度分析和损伤增长分析。剩余强度分析方法，迄今只有含各种缺陷试样的拉伸剩余强度和含穿透缺陷的厚试样（破坏前不失稳）的压缩剩余强度工程估算方法。含其他缺陷（例如以分层为主要特征的冲击损伤）试样的压缩剩余强度，可用基于层间应变能释放率的“分层断裂力学”来解决，但这种方法仍处在研究阶段。而损伤增长速率的分析，则至今没有可靠的分析方法。因此，解决这些问题，主要是借助多层次的试验加以解决。
分析中通常采用的简化原则是：
(1) 所有分层简化为直径与实际缺陷最大长度尺寸相当的圆形分层；
(2) 至少有一层纤维断裂的各种缺陷／损伤，简化为直径与实际缺陷／损伤面内最大长度尺寸相当的圆孔。
29.8.5.1 剩余强度分析
剩余强度分析中采用的失效判据有，平均应力判据、点应力判据和断裂判据。
(1)平均应力判据
如图29-46所示，该判据假设层压板中离缺口前缘某一特征长度a0上的应力平均值达到层压板的极限强度σb时失效，即
式中：σy(x,0)——含缺口剖面上的法向应力分布；
a或R——缺口尺寸（裂纹半长或孔半径）；
a0——层压板特征长度，由层压板断裂试验确定。
下面给出几种常见的含缺口层压板剩余强度 计算公式。
a.	含长为2a的中心裂纹的无限宽板，其裂纹附近的法向应力分布为
式中：σ——无限远处的应力。
其剩余强度 按下式估算
b.含半径为R中心圆孔的无限宽板，其孔附近的法向应力分布可近似认为
式中： ——各向异性无限大板应力集中系数，可按下式计算
其剩余强度 按下式估算
(2)点应力判据
如图29-47所示，该判据假设层压板中离缺口前缘某一特征长度d0处的应力达到层压板的极限强度σb时失效，即
式中：d0——层压板的特征长度，由层压板断裂试验确定。
下面给出几种常见的含缺口层压板剩余强度 计算公式。
a. 含长为2a的中心裂纹的无限宽板
b. 含半径为R的中心圆孔的无限宽板
(3)有限宽修正系数
有限宽板的剩余强度σc与无限宽板的剩余强度式 有如下关系
式中：η——有限宽修正系数。
对含长为2a中心裂纹和板宽W的有限宽板
对含半径为R中心圆孔和板宽W的有限宽板
式(29-71)和式(29-72)适用于采用平均应力判据和点应力判据所得到的剩余强度估算公式。
(4)断裂判据
图29-48给出了T300/QY8911典型层压板在压缩载荷下的特征长度a0和d0。
29.8.5.2 损伤增长分析
复合材料层压板中的损伤在疲劳载荷下的增长及失效有多种模式，因此，描述其损伤增长的模型也不同。据此现已提出了多种损伤增长速率公式，但都不成熟。下面简单介绍其中主要的两种。
(1) Wilkin分层扩展公式
该模型用层间应变能释放率G作为分层扩展的控制参数，其分层扩展速率表达式为
式中：b——分层长度
N——加载次数；
a，n——层压板的分层扩展速率常数。
(2)Ratwani和Kan分层扩展公式
该模型建立在层间应力基础上，其分层扩展速率表达式为
式中：τz,max，τz,min——最大和最小层间应力；
τth——（τz,max - τz,min)的门槛值；
C，nb，m——取决于树脂体系的分层扩展速率常数。
29.8.6	提高设计许用应变的途径
复合材料结构为了摆脱冲击所带来的威胁，用冲击压缩破坏曲线的门槛值为基础确定其设计许用应变。其结果是不得不把复合材料结构的工作应变限制在很低的水平上，使复合材料的潜力无法得到发挥。实际上，虽然复合材料结构在制造和使用过程中遇到外来物冲击是不可避免的，但终究是局部的。不应该为保证这一局部的强度而限制所有未受冲击的结构部位的工作应变，显然这是不合理的，也是过于保守的。当然，问题出在遭受冲击的部位的随机性和不确定上。如何解决和克服这一矛盾，已成为复合材料应用中的新热点。当前国内外都在研究这个问题，旨在提出一个提高设计许用应变的新的设计方法。
一个很有希望的途径是，在确定设计许用应变值时暂不考虑冲击这个因素，这样确定的设计许用应变可望提高一倍，而把冲击损伤直接引入到结构中去设计复合材料结构。然后，考虑到遭受冲击的部位的随机性，把冲击损伤引入到结构中的最危险部位，这对设计是偏安全的。这样就把冲击影响限制在局部范围内，使复合材料结构在整体上可以大大提高其工作应变，必将大幅度减轻结构重量。
29.9	复合材料结构完整性验证
鉴于目前复合材料结构的分析方法还不够成熟，分析的精度还不能令人满意，因此，复合材料结构的完整性验证显得尤为重要。
复合材料结构的完整性验证试验，尚无专门的规范和标准可遵循。所以只能参照GJB67-85《军用飞机强度和刚度规范》、GJB775.1-89《军用飞机结构完整性大纲	飞机要求》GJB776-89《军用飞机损伤容限要求》和CCAR-25《中国民用航空规章第25部—运输类飞机适航标准》
以及MIL-A-87221 《飞机结构通用规范》和FAA咨询通报AC20-107A《复合材料飞机结构》的有关要求和规定。其中AC20-107A，是针对复合材料飞机结构提出的具体要求。
29.9.1	AC20-107A中的设计验证要求
分析AC20-107A的众多条款其要点大致归纳如下：
(1)通过各种苛刻的验证手段应使复合材料结构具有不低于现有金属结构的安全水平。
(2)确定最苛刻的环境条件，并在此基础上给出以层压板为基础的材料设计许用值。
(3)通常用限制设计应变的水平来适应冲击损伤对结构强度的影响。
(4)结构的静强度验证，应以环境条件下的部件级设计载荷试验来进行，若环境影响已通过组合件级的试验可靠地测出并已纳入静强度试验及其结果的分析中，则也可在常规环境下进行。
当静强度试验的载荷情况与已承受了重复载荷和环境暴露的结构有关时，应在事先经受了重复载荷或环境暴露的结构上进行。
(5)应该证实在制造和使用过程中预期产生但又不大于所用检测方法可检门槛值的冲击损伤，不应使结构强度低于极限承载能力。考虑到结构遭受这一量级冲击损伤在时间上和部位上的随机性，应在试验前在结构的危险部位上引入和预制这种损伤，从而验证此条款。
(6)复合材料结构因材料和加工的变异性大，除规范规定的基本安全系数外应引入附加的安全系数，这个附加安全系数一般取1.2。因此，静强度试验的合格标准应为设计载荷的120%。
(7)复合材料结构的疲劳评定，应以B基准应力—寿命曲线为设计依据，并应进行部件级疲劳试验验证其疲劳特性，试验中应充分考虑复合材料较大的疲劳分散性和环境影响。
(8)复合材料结构的损伤容限实际上是冲击损伤容限。试验前应引入和预制冲击损伤，通常引入的是刚刚可见损伤。复合材料结构一般可视为不可检结构。因此，预制的冲击损伤应在两倍设计使用寿命期内无明显扩展。
29.9.2	载荷放大系数和加重谱
由于复合材料的S-N曲线较平坦，加之材料和加工的变异性较大，其疲劳分散性也比金属大（据有关资料可达13以上）。因此，无法像金属结构那样用疲劳分散系数计及疲劳分散性。通常的做法是，以载荷放大系数计及复合材料的疲劳分散性，载荷放大系数的原理见图29-49。
由图29-49可以看出，放大后的疲劳应力σT下的中值寿命NT等于设计使用最大疲劳应力σF下的B基准寿命。载荷放大系数，应通过一系列元件、结构件试验获取，一般在1.15左右。所谓加重谱，是指实际飞－续－飞谱的峰谷值乘以载荷放大系数得到的放大谱。
有时环境影响也用环境放大因子来考虑，环境放大因子一般也在1.15左右。因此，当同时计及疲劳分散性和环境影响时，载荷放大系数约等于1.30。
值得指出的是，当用加重谱进行疲劳、损伤容限试验时，显然不再需要考虑疲劳分散系数而直接获得B基准寿命。因此，复合材料结构的疲劳或损伤容限试验只需进行1倍（最多2倍）寿命试验。
29.9.3	人工冲击损伤预制
如前所述，复合材料飞机结构因在加工制造和服役使用的全寿命期内，遭受外来物冲击损伤是不可避免的，同时这种损伤在时间和部位上又是随机的。因此，在试验前或在试验过程中的某一时刻（按冲击谱）在结构的典型危险部位引入和预制冲击损伤是必要的。考虑到寿命终期也应具有足够的强度和安全水平，不仅在疲劳和损伤容限试验中，而且在静强度试验中也应引入和预制这种冲击损伤。预制的冲击损伤应是刚刚可见损伤，损伤容限试验特别是破损安全试验中则应预制明显可见损伤。刚刚可见损伤的能量级，对3mm左右厚度的层压板为8J。
29.9.4	复合材料结构完整性验证程序
由于复合材料飞机（或部件）全尺寸试验件非常昂贵，因此，客观上要求用一个试验件完成静力、疲劳（耐久性）和损伤容限等结构完整性一体化综合试验。其中，最引人注目的是设计载荷静强度试验的时机选择。一开始就安排设计载荷强度试验，无疑冒很大的风险。
经验表明，复合材料结构静强度试验的失败几率远高于疲劳和损伤容限试验，因此是不可取的。若安排在疲劳和损伤容限试验之后，则显然不能正确反映复合材料结构的静强度水平。
另一方面，从正常型号研制要求上看，设计载荷静强度试验应尽量提前，以便尽早解除加在飞行试验飞机上的80%使用载荷限制，进而转入飞行包线上的强度试飞，从而缩短研制周期和节省研制经费，所以也不宜把设计载荷静强度试验安排在验证试验的最后阶段。
一个较为可行的方案，是把设计载荷静强度试验安排在疲劳（耐久性）试验之后和损伤容限试验之前，为此，本册推荐如下的验证程序：
(1)使用载荷静强度试验；
(2)无损结构1倍寿命疲劳试验（加重谱，以下同）；
(3)引入目视刚刚可见损伤若干个；
(4)有损结构1倍寿命疲劳试验；
(5)设计载荷静强度试验；
(6)	1倍寿命损伤容限试验（视情况再引入个别可见损伤）；
(7)破损安全试验（试验前引入136J穿透损伤）；
(8)剩余强度试验(1.2倍使用载荷）和剩余承载能力破坏试验。
应当指出，上述建议的验证程序适用于按冲击损伤容限设计的全复合材料结构，金属／复合材料混合结构不完全适用。另外，这个程序没有考虑环境影响，环境影响通过其他途径应纳入试验结果的评估之中。
29.9.5	验证试验结果的解释和评估
考虑到影响复合材料结构试验结果的因素很多，建议采用回答下列问题的方式来解释和评估试验结果：
(1)含缺陷／损伤的复合材料结构，其工艺和制造的验收标准及修理规范是否合适；
(2)与所用无损检测技术的可检门槛值相比，假设的或引入的初始缺陷／损伤尺寸是否符合实际情况；
(3)无损检测技术是否检出了预制的损伤；
(4)试验载荷谱的截除水平是否合适；
(5)载荷放大系数和环境因子是否可靠；
(6)试验后的拆毁检查是否发现了未预计到的损伤；
(7)和相应的试验结果对比，试验结果的分散性是否可信，是否大到无法从试验结果得出有意义的结论；
(8)和相应的分析结果相比，试验结果是否具有一定的可信度。

File: AviationGraph/DataProcess/txt/9-33-焊接与胶接计算.txt
第33章	焊接与胶接计算
33.1	焊接
33.1.1	计算原则
(1)焊缝的设计除工艺和结构的要求之外，从强度的角度出发，应尽可能选择能承受较高静载和抗疲劳性能较好的形状；应避免用一条焊缝连接三个以上的零件；应避免焊缝之间相距过近，以免引起应力集中和金属过热而使组织恶化；应避免两条焊缝纵横交叉；
应正确地选用合理的坡口尺寸和形式等。
(2)在结构设计合理、采用塑性材料、工艺过程保证质量的条件下，按静载校核其破坏强度时，不计焊缝残余应力及焊缝应力集中对结构强度的影响。
(3)校核焊缝强度时，只考虑焊缝工作应力；由于焊着金属与基本材料同时变形而引起的结合应力，在决定强度时不必计算。
(4)焊接件的计算厚度是取实际结构的最小厚度，所有焊缝的加强部分（如焊接垫板、焊缝加强高等）均不必计算。
(5)焊缝长度L，应按焊缝的全长计算。对于不合理的焊缝，则需乘以0.4-0.8的形状削弱系数，具体的数值应由试验来确定。
(6)在几种载荷的作用下，按力的叠加原理计算。
(7)因点焊件的疲劳强度较差，故一般只用来连接总厚度小于10mm的非主要承力构件。
33.1.2	在静载荷作用下焊缝的破坏应力
33.1.2.1 强度条件
式中：σ——焊缝的工作正应力，MPa；
σb——焊件基本材料的抗拉强度，MPa；
Sb——焊缝的破坏正应力，MPa；
K1——焊缝的强度削弱系数；
τ——焊缝的工作剪应力，MPa；
τf——焊缝的破坏剪应力，MPa；
K2——焊缝的拉剪系数；
33.1.2.2 焊缝破坏正应力Sb的确定
Sb应由相应的试验来确定。在缺乏试验数据时，可按式(33-1)进行计算，其中K1值由表33-1确定。
对于重要的受力构件，K1值可考虑适当降低。
33.1.2.3 焊缝破坏剪应力τf的确定
τf应由试验确定。在缺乏试验数据时，可由式(33-2)计算，其中K2值由表33-1中查得。当表33-1中没给出K2的数据时，可取K2=0.60进行估算。
33.1.3	焊缝的计算
典型的焊缝可按表33-2中的公式计算。
33.1.4	补焊件的强度计算
在处理超差、维修、修复的生产过程中，难免会遇到补焊。经过多次反复试验表明，无论是热处理前进行补焊，还是热处理后进行补焊，对焊缝强度都有影响，尤其后者更为严重，应尽量避免。
补焊件的强度计算仍按公式(33-1)进行。但其中的焊缝强度削弱系数K1应换成补焊焊缝的强度削弱系数K'1。
补焊焊缝的强度削弱系数K'1应根据试验确定。在缺乏试验数据时，可按表	33-3计算。
33.1.5	点焊件强度计算
33.1.5.1 焊点的抗剪强度条件
式中：T——总的剪切载荷，N；
i——承载焊点的个数；
Tp——每个焊点的最小破坏剪力（N/点），其值应由试验来确定，在缺乏试验数据时，可由表33-6得到单个焊点的最小破坏剪力；
ξ——受力不均匀系数。
33.1.5.2 焊点的静撕裂强度条件
式中：P——总的静撕裂载荷，N；
ζ——焊点的拉剪系数；
33.1.5.3 不均匀系数 ξ 的确定
沿受力方向多于两个焊点时，按公式(33-3)计算则应考虑受力不均匀系数ξ。
ξ值应由试验确定。在缺乏试验数据时，可按表33-4给出的数据进行计算。
33.1.5.4 Psw的确定
焊点的最小静撕裂破坏力Psw应由试验来确定。在缺乏试验数据时，可按公式(33-5)进行计算。式中点焊焊点的拉剪系数 ζ 可由表33-5中查得。
33.1.5.5 连接两个不同板厚焊点的最小破坏剪力
实践表明，按表33-6中所给出的数据来计算连接两个相同板厚的焊点较合适。若用它来计算连接两个不同板厚的焊点时，按规定应取其中较薄板的厚度来查表，结果偏保守。
试验表明，按下面的经验公式计算较好。
式中：Tp——连接两个不同板厚焊点的最小破坏剪力，N/点；
δ1，δ2——板厚mm，设δ2>δ1；
d1——对应于δ1板厚的公称最小焊核直径，mm；
d——不同厚度点焊件的实际最小焊核直径，mm；
(Tp)δ1，(Tp)δ2——对应于板厚δ1和δ2的焊点最小破坏剪力。
33.1.6	滚焊件的强度计算
33.1.6.1 滚焊焊缝的剪切强度条件
式中：ξ——滚焊焊缝的不均匀系数；
K0——滚焊焊缝的强度削弱系数；
τb——基本材料的剪切强度极限，MPa；
T——滚焊焊缝所承受的总剪力，N；
brw——滚焊焊缝的宽度，mm；
l——一条滚焊焊缝的长度，mm；
n——同时参加受力的滚焊焊缝的条数；
33.1.6.2 滚焊焊缝的静撕裂强度条件
式中：ζ——滚焊焊缝的拉剪系数，它应由试验确定。在缺乏试验数据时可按表33-5确定。
33.1.6.3 滚焊不均匀系数 ξ 的确定
滚焊焊缝的不均匀系数 ξ 应由试验确定。在缺乏试验数据时可按表33-7选取。其中是以同时参加受力的滚焊焊缝的条数n为依据的。
33.1.6.4 K0的确定
滚焊焊缝的强度削弱系数K0应由试验确定。在缺乏试验数据时，可按表33-8选取。
33.1.6.5 brw的确定
滚焊焊缝宽度brw是决定焊缝强度的重要因素，均应按滚焊规范的规定进行计算。
强度计算中应根据生产说明书（或规范）给出的数据进行计算。在缺乏数据时，可按表33-9给出的最小滚焊焊缝宽度来进行计算。
33.2	胶接点焊件的强度计算
33.2.1	计算原则
(1)一般地说，涂胶后点焊和胶膜点的强度要比点焊后注胶的强度大，但由于前者的工艺复杂、难于实施，因此除特殊要求外，大多数工厂都采用点焊后注胶的方法。
这里所涉及的计算方法，指“点焊后注胶”而言的。
(2)胶焊件（壁板）受压时，可以认为不会出现“钉间屈曲”现象，不需进行这方面的计算。
(3)应严格控制胶焊件的空腔面积。原则上是愈小愈好。按目前国内的生产情况，空腔面积应控制在5%以内较好。
(4)胶焊件的强度受工艺质量的影响很大。为保证质量，每批应取不少于15件的随炉生产试片进行强度试验。
胶焊件的各项基本性能数据均应由试验确定。
33.2.2	强度条件
33.2.2.1 胶焊件的抗剪强度条件
式中：Tswb——胶焊件所承受的总剪切载荷，N；
Sswb——胶焊件的破坏剪力，N
33.2.2.2 胶焊件的抗剥强度条件
式中：Pswb——胶焊件所承受的总剥离力，N；
Rswb——胶焊件的破坏剥离力，N
33.2.3	胶焊件破坏剪力Sswb的确定
Sswb应由试验确定。在缺乏试验数据时，在保证合理的工艺流程、合格的工艺质量的前提下，建议按下面的经验公式进行估算
式中：Sswb——胶焊件的破坏剪力，N；
Eswb——胶焊件的净胶接面积，mm2；
F——胶焊件的总胶接面积，mm2；
F0——空腔面积，mm2，在无实测数据时，可取F0=0.05F；
δ1，δ2——分别表示两块胶焊板材料或型材的厚度，mm；
τsw——点焊胶在室温（或在计算温度下）的抗剪强度，MPa；
d——胶焊件的公称焊核直径，mm；
K——削弱系数，考虑到胶的老化、工艺稳定性等因素而取的，一般选K≥3；
Taw——按点焊件计算时，所求得的总的破坏剪力，N。
例	现有1.2mm厚的LY12CZ板材胶焊在1.5mm厚的LY12CZ角材上。试验件的胶焊搭接面积F=30mmx30mm，采用425-2胶，点一个焊点。试验结构单点的破坏值为T=13700N/点。
按纯点焊的计算结果为
33.2.4	常用点焊胶的机械性能
目前国内各厂采用的胶接点焊胶的品种很多，不能一一罗列，仅将常用的列于表33-10中。
33.3	胶接件的强度计算
33.3.1	计算原则
(1)金属胶接结构的强度应由试验结果来评定
对于每一个胶接部件至少应有15件随炉试片来做抗剪和抗剥强度试验。而且应特别指出：当随炉试片的试验测试数据不稳定时，应立即查明原因，取得稳定数据后方可进行强度计算，切忌取平均值来计算。
(2)应选择合理、优质的胶粘剂
所选用的胶粘剂的工作温度、相对湿度等参数必须与工作条件相适应，且应有稳定的机械性能和物理参数。
在批生产中，每批都应有《胶粘剂的性能测定报告》来作为评定金属胶接结构的强度依据。
(3)工艺规范必须符合要求
所选用的胶粘剂都应有相配套的、定型的工艺规范。也就是说，对于胶的粘度、浓度、活性期、固化压力、固化温度、胶层最佳厚度、表面制备要求等均应与相应的胶粘结构有相匹配的工艺规范，并由工艺单（卡片）予以保证。
(4)必须保证有合理的结构设计形式
设计中，必须根据胶粘结构的特点，来设计特殊的胶接接头。要特别考虑到采用合理的止剥措施。
(5)应严格控制空腔面积
生产中要严格控制由于脱胶、漏胶、极度贫胶所造成的空腔面积。通常，空腔面积不得超过总胶粘面积的5%。
(6)通常按胶粘剂的常温性能数据进行强度计算，必要时，可按老化3000h后的性能数据进行补充校核。
33.3.2	胶接件的强度条件
33.3.2.1 剪切强度条件
式中：Tb——胶接件所承受的总剪力，N；
τ0——胶粘剂的最小剪切强度，MPa；
F——胶粘结构的名义胶粘面积，mm2；
F0——空腔面积，mm2；
K——考虑到工艺流程得差异性、胶粘剂机械性能得稳定性等因素而选取得安全储备系数。通常取K≥3.
33.3.2.2 抗剥条件
式中：Pb——胶接件所承受的总的拉剥力，N；
p——胶粘剂的最小不均匀扯离强度，N/mm；
bb——胶接件的扯离宽度，mm;；
K——安全储备系数，取K≥3；
33.3.2.3 τ0和p的确定
胶粘剂的最小剪切强度Tτ0和最小不均匀扯离强度p均应由试验确定。在缺乏数据时，可按表33-11给出的数据进行。
